Repository: materialsproject/pymatgen

<h1 align="center">
  <picture>
    <source media="(prefers-color-scheme: dark)" srcset="https://github.com/materialsproject/pymatgen/raw/main/docs/assets/pymatgen-white.svg">
height="70">
  </picture>
</h1>

<h4 align="center">
</h4>

Pymatgen (Python Materials Genomics) is a robust, open-source Python
library for materials analysis.

> [!IMPORTANT]
> The core data objects (`Element`, `Site`, `Molecule`, `Structure`, `Composition`, `Lattice`) and
> file I/O for major electronic structure codes now live in the lean [`pymatgen-core`] package.
> Installing `pymatgen` automatically pulls in `pymatgen-core` and adds the higher-level
> analyses, applications and external integrations described below. If you only need the core
> objects and I/O, depend on `pymatgen-core` directly for a much lighter install.

[`pymatgen-core`]: https://github.com/materialsproject/pymatgen-core

These are some of the main features provided by this package on top of `pymatgen-core`:

1. The full set of core classes from [`pymatgen-core`] (`Element`, `Site`, `Molecule`, `Structure`,
   `Composition`, `Lattice`) re-exported under the familiar `pymatgen.core` namespace, plus
   extensive input/output for [VASP](https://www.vasp.at/),
   [ABINIT](https://abinit.github.io/abinit_web/),
   [CIF](https://wikipedia.org/wiki/Crystallographic_Information_File),
   [Gaussian](https://gaussian.com),
   [XYZ](https://wikipedia.org/wiki/XYZ_file_format) and many other file formats.
2. Powerful analysis tools (`pymatgen.analysis`), including generation of phase diagrams,
   Pourbaix diagrams, reaction analysis, local environments, surfaces, interfaces, defects,
   magnetism, piezoelectricity, elasticity and much more.
3. Electronic structure analyses, such as density of states and band structure.
4. Entry/thermo data objects (`pymatgen.entries`) for thermodynamic and reaction calculations.
5. External integrations (`pymatgen.ext`), including the [Materials Project] REST API and
   other materials databases.
6. End-user applications and a command-line interface (`pymatgen.apps`, `pymatgen.cli`).

Pymatgen is free to use. However, we also welcome your help to improve this library by making your contributions. These contributions can be in the form of additional tools or modules you develop, or feature requests and bug reports. The following are resources for `pymatgen`:

- [Official documentation][`pymatgen` docs]
- Bug reports or feature requests: Please submit a [GitHub issue].
- Code contributions via [pull request] are welcome.
- For questions that are not bugs or feature requests, please use the `pymatgen` [MatSci forum](https://matsci.org/pymatgen) or open a [GitHub discussion].
- [`matgenb`](https://github.com/materialsvirtuallab/matgenb#introduction) provides some example Jupyter notebooks that demonstrate how to use `pymatgen` functionality.

[pull request]: https://github.com/materialsproject/pymatgen/pulls
[github issue]: https://github.com/materialsproject/pymatgen/issues
[github discussion]: https://github.com/materialsproject/pymatgen/discussions

## Why use `pymatgen`?

1. **It is (fairly) robust.** Pymatgen is used by thousands of researchers and is the analysis code powering the
   [Materials Project]. The analysis it produces survives rigorous scrutiny every single day. Bugs tend to be found
   and corrected quickly. Pymatgen also uses Github Actions for continuous integration, which ensures that every
   new code passes a comprehensive suite of unit tests.
2. **It is well documented.** A fairly comprehensive documentation has been written to help you get to grips with
   it quickly.
3. **It is open.** You are free to use and contribute to `pymatgen`. It also means that `pymatgen` is continuously
   being improved. We will attribute any code you contribute to any publication you specify. Contributing to
   `pymatgen` means your research becomes more visible, which translates to greater impact.
4. **It is fast.** Many of the core numerical methods in `pymatgen` have been optimized by vectorizing in
   `numpy`/`scipy`. This means that coordinate manipulations are fast. Pymatgen also comes with a complete system
   for handling periodic boundary conditions.
5. **It will be around.** Pymatgen is not a pet research project. It is used in the well-established Materials
   Project. It is also actively being developed and maintained by the [Materialyze] Lab, the ABINIT group and
   many other research groups.
6. **A growing ecosystem of developers and add-ons**. Pymatgen has contributions from materials scientists all over
   the world. We also now have an architecture to support add-ons that expand `pymatgen`'s functionality even
   further. Check out the [contributing page](https://pymatgen.org/contributing) and [add-ons page](https://pymatgen.org/addons) for details and examples.

File: test_files/surface_tests/LiFePO4.cif

#(C) 2013 by Fachinformationszentrum Karlsruhe.  All rights reserved.
data_56291-ICSD
_database_code_ICSD 56291
_audit_creation_date 2003-04-01
_audit_update_record 2012-08-01
_chemical_name_systematic 'Lithium iron phosphate(V)'
_chemical_formula_structural 'Li Fe (P O4)'
_chemical_formula_sum 'Fe1 Li1 O4 P1'
_chemical_name_structure_type Mg2SiO4
_chemical_name_mineral Triphylite
_exptl_crystal_density_diffrn 3.52
_publ_section_title
'Electron density distribution in synthetic triphylite Li Fe P O4'
loop_
_citation_id
_citation_journal_full
_citation_year
_citation_journal_volume
_citation_page_first
_citation_page_last
_citation_journal_id_ASTM
primary 'Vestnik Moskovskogo Universiteta, Geologiya' 1990 45 93 99 VMUGAR
loop_
_publ_author_name
'Yakubovich, O.V.'
'Belokoneva, E.L.'
'Tsirel'son, V.G.'
'Urusov, V.S.'
_cell_length_a 10.332(4)
_cell_length_b 6.010(5)
_cell_length_c 4.787
_cell_angle_alpha 90.
_cell_angle_beta 90.
_cell_angle_gamma 90.
_cell_volume 297.25
_cell_formula_units_Z 4
_symmetry_space_group_name_H-M 'P n m a'
_symmetry_Int_Tables_number 62
_refine_ls_R_factor_all 0.0163
loop_
_symmetry_equiv_pos_site_id
_symmetry_equiv_pos_as_xyz
1 'x+1/2, y, -z+1/2'
2 'x, -y+1/2, z'
3 '-x+1/2, y+1/2, z+1/2'
4 '-x, -y, -z'
5 '-x+1/2, -y, z+1/2'
6 '-x, y+1/2, -z'
7 'x+1/2, -y+1/2, -z+1/2'
8 'x, y, z'
loop_
_atom_type_symbol
_atom_type_oxidation_number
Li1+ 1
Fe2+ 2
P5+ 5
O2- -2
loop_
_atom_site_label
_atom_site_type_symbol
_atom_site_symmetry_multiplicity
_atom_site_Wyckoff_symbol
_atom_site_fract_x
_atom_site_fract_y
_atom_site_fract_z
_atom_site_B_iso_or_equiv
_atom_site_occupancy
_atom_site_attached_hydrogens
Li1 Li1+ 4 a 0 0 0 . 1. 0
Fe1 Fe2+ 4 c 0.28221(2) 0.25 0.97473(1) . 1. 0
P1 P5+ 4 c 0.09485(3) 0.25 0.41921(7) . 1. 0
O1 O2- 4 c 0.0968(1) 0.25 0.7430(2) . 1. 0
O2 O2- 4 c 0.4567(1) 0.25 0.2060(2) . 1. 0
O3 O2- 8 d 0.16567(8) 0.0466(1) 0.2847(1) . 1. 0
loop_
_atom_site_aniso_label
_atom_site_aniso_type_symbol
_atom_site_aniso_B_11
_atom_site_aniso_B_22
_atom_site_aniso_B_33
_atom_site_aniso_B_12
_atom_site_aniso_B_13
_atom_site_aniso_B_23
Li1 Li1+ 1.7(1) 1.3(1) 1.1(1) -.27(9) -.09(8) -.39(7)
Fe1 Fe2+ 0.42(1) 0.42(1) 0.51(1) 0 0.03(1) 0
P1 P5+ 0.42(1) 0.42 0.1 0 0.01(1) 0
O1 O2- 0.79(3) 0.86(2) 0.31(2) 0 0.00(2) 0
O2 O2- 0.42(2) 0.85(2) 0.66(2) 0 0.06(2) 0
O3 O2- 0.83(2) 0.56(1) 0.63(1) 0.21(1) 0.12(1) 0.00(1)
#End of TTdata_56291-ICSD
